Repository: comocheng/uncertainty_estimator

File: cpox_pt/horn_data/pt_profiles_smooth.csv
Distance (mm),Temperature (K),O2 (mol/min),CH4 (mol/min),H2 (mol/min),CO (mol/min),CO2 (mol/min),H2O (mol/min)
6.0,402.60219915695956,0.030659510655090746,0.06199999999999996,0.0,0.0,0.0,-4.5872083682903974e-05
6.19,407.5140761424839,0.03018516179952642,0.06199999999999996,0.0,0.0,0.0,0.0002941789686010615
6.38,414.3582454301749,0.03022541436464086,0.06199999999999996,0.0,0.0,0.0,0.0003938086358894036
6.57,420.68095315184536,0.03073291239147591,0.06207663197729418,0.0,0.0,0.0,0.000183877218103195
6.76,429.4635295374276,0.031085714285714265,0.06177918637653733,0.0,0.0,0.0,0.0002042531012196386
6.95,439.1697652433412,0.03099999999999998,0.06123467562223404,0.0,0.0,0.0,0.0007528018942383574
7.140000000000001,448.4333644733307,0.03099999999999998,0.06116063525940801,0.0,0.0,0.0,0.001167166535122337
7.33,456.457612871733,0.031037411207576932,0.06166701789469432,0.0,0.0,-3.8767042086544126e-05,0.0007401736385161811
7.52,466.1003584286976,0.030900321317288645,0.062038591740013506,0.0,0.0,6.935388263189033e-05,0.00017094720591168965
7.71,476.99019031063926,0.030588138566677994,0.06203551145106505,0.0,0.0,0.0004768227622999398,0.00024221543315271346
7.9,487.5174635138276,0.03056721366664545,0.06199079102715462,0.0,0.0,0.0008979253112033187,0.00044959007217026476
8.09,497.90495509044797,0.030837546617191017,0.061599881936245535,0.0,0.0,0.0010469472436277411,0.0005752021001826214
8.280000000000001,508.5117016495806,0.031049966147596458,0.061120425029515896,0.0,0.0,0.00100063025210084,0.0005921628632605776
8.47,521.4363932942272,0.031007792207792186,0.06126103896103892,0.0,0.0,0.0010579831932773095,0.0009612685188890322
8.66,534.9437441671407,0.03102609257961953,0.06157685950413219,0.0,0.0,0.0008401260504201664,0.0010940950714910464
8.85,550.4672298382974,0.03072679851269061,0.0614131070335992,0.0,0.0,0.0003974789915966375,0.001519016083254493
9.04,565.7437309773827,0.030644349841030313,0.061120417202084665,0.0,0.0,1.5756302521008437e-05,0.0019022271936106005
9.23,583.5673486482493,0.030778746564638658,0.06144060921124633,0.0,0.0,-2.0668929823585107e-05,0.0014985652085282495
9.42,605.0741652870959,0.03105726141078836,0.061933850995752326,0.0,0.0,4.0302743614002156e-05,0.0006030525253897943
9.61,630.4719794204586,0.03101601255886968,0.062457287515059634,0.0,0.0,-0.00020056764427625352,1.9284224611508538e-05
9.8,659.6711319718688,0.031045505109838105,0.06302867267913645,0.0,0.0,-0.0005805108798486289,-0.00013685872138910845
9.99,697.6875120770134,0.030688448542942375,0.06256738221837564,0.0,0.0,-0.0005842951750236536,6.010684443632521e-05
10.18,748.361173815275,0.02987407653840953,0.06114013377563787,0.0,0.0,-0.00020662251655629278,0.00130785322460577
10.370000000000001,807.8280608683114,0.028361512470500148,0.05949093230537673,-9.938650306748468e-05,0.0,-1.5326395458846373e-05,0.0036725465420054814
10.56,867.3619875157624,0.02594407211434818,0.05818512402741895,0.0002022076664052756,-8.571428571428585e-05,0.00011051950581557056,0.006760241668915475
10.75,927.5757721491618,0.022631479400448164,0.05647034834950888,0.0010595304211448873,0.00015630252100840453,0.0005765902387445053,0.009603865610608532
10.940000000000001,980.9756374372694,0.018318787705800678,0.05461846195431812,0.002200818411962781,0.00091433878814683,0.0013499485224553389,0.012805455952837028
11.129999999999999,1030.9867407427228,0.014341141717145827,0.05204060499576106,0.003415746636328983,0.00218571985519353,0.0018658216929155749,0.016184118487515733
11.32,1070.823971723205,0.011102953157619014,0.049418496357001525,0.005205750111631739,0.0037660546791816064,0.0020560924369747865,0.019730809227710314
11.51,1108.4092863382805,0.009102327524691069,0.04711414696939764,0.00764021259463012,0.005539449495197684,0.00200126050420168,0.022410444984266385
11.7,1137.1255671464555,0.007197410934567206,0.045286667800248225,0.010124497139299755,0.007466838010057816,0.0019999999999999983,0.024145618896831395
11.89,1163.5214072936255,0.005481606966448353,0.04252695813690048,0.012652599903929054,0.009360318026200375,0.0019999999999999983,0.025249686381713463
12.08,1182.6273290401941,0.0036371728597040485,0.03868052222998466,0.015677643790403314,0.012360048504991833,0.0019999999999999983,0.026998983466468177
12.27,1198.265008122487,0.0023873999696838225,0.034998266668396505,0.019513193090983608,0.017022685779036574,0.0019999999999999983,0.028817005275783666
12.46,1211.0483626470432,0.0019359440091575742,0.03306410861865405,0.023666245083165706,0.02217564881176745,0.0019999999999999983,0.02934387821946987
12.65,1223.3522487768746,0.0019801104972375677,0.03283530106257377,0.026916412708549612,0.025652386571047,0.0019999999999999983,0.028205055506805982
12.84,1233.7702692719686,0.0019999999999999983,0.03333754427390789,0.028990239666907176,0.026993151582127742,0.0019999999999999983,0.02689201020515657
13.030000000000001,1241.1855761621175,0.002019415943172848,0.03386885711690905,0.030547532445332006,0.026931654379543212,0.0019999999999999983,0.02549373498935058
13.219999999999999,1245.6374929137173,0.002008050513022887,0.03392610636117127,0.032173919461229744,0.026344841269841254,0.0019999999999999983,0.02408018452810731
13.41,1249.3926910441837,0.0016328334648776624,0.03307174857481039,0.03405105852565973,0.025929082510197043,0.0019999999999999983,0.0231504255611905
13.6,1253.0416323807526,0.001206696416882062,0.03225846063973822,0.03585878852972679,0.026345390891620142,0.0019999999999999983,0.022809672317391
13.79,1255.294732078449,0.0009105466134504375,0.031556286176813615,0.03803571260542386,0.02730229182362858,0.0019999999999999983,0.022470215633423163
13.98,1255.302262667718,0.0005574051572231147,0.030806674280610565,0.0405280892425136,0.028503691539687646,0.0019999999999999983,0.022064690026954163
14.17,1255.2261362220709,0.00018744098248193972,0.02967997283528912,0.04325578586990349,0.029630782785183794,0.0019999999999999983,0.02198799133889448
14.36,1255.2966098286931,0.0004238647814288616,0.028741682583044215,0.045512493500013025,0.03049512062364498,0.0019999999999999983,0.02200040622884223
14.55,1254.3750945618979,0.0007602408567978778,0.028038930761424823,0.04772523941474839,0.031108769946479282,0.0019999999999999983,0.02161530128639132
14.74,1251.9975607720894,0.000523633550599265,0.02753245357641567,0.04976126620935027,0.031706360317408575,0.0019999999999999983,0.020800947867298563
14.93,1249.9552680854858,6.393054459352634e-05,0.027035990528808188,0.05132528380677421,0.03264592674346415,0.0019999999999999983,0.020195994460004987
15.120000000000001,1248.48741216898,-3.7411207576953115e-05,0.02649319024302657,0.05269224028094888,0.03350698765261777,0.0019999999999999983,0.0197481819433246
15.31,1247.484637816645,0.0,0.025998509746125657,0.05411088111985029,0.033967162861281625,0.0019999999999999983,0.01936194427978659
15.5,1245.9511344093773,0.0,0.02545345313218894,0.05528285852881047,0.03403789473684208,0.0019999999999999983,0.018988263189093052
15.69,1244.2340264306306,0.0,0.02513225650449752,0.05615644502962471,0.03391428571428569,0.0019999999999999983,0.018996799051570822
15.88,1241.4968825088067,0.0,0.024847548118773558,0.05712231731402235,0.03425714285714283,0.0019999999999999983,0.019021695317130986
16.07,1238.525500391319,0.0,0.024465306122448963,0.05814285714285709,0.034742857142857124,0.0019999999999999983,0.018667575577949014
16.259999999999998,1235.783013420727,0.0,0.0240612244897959,0.05917218045112778,0.03505450954575376,0.0019999999999999983,0.0182120924718435
16.45,1232.3746875612933,0.0,0.024014599686028242,0.059810526315789425,0.0350391046741277,0.0019999999999999983,0.01794096028452874
16.64,1227.8625784401265,0.0,0.023880376766091036,0.06034366807070026,0.035410511070302464,0.0019999999999999983,0.017997154712507395
16.83,1224.0363187221933,3.108320251177479e-05,0.02345196232339088,0.061068184860055844,0.035875796403450996,0.0019999999999999983,0.017999999999999988
17.02,1222.117164407996,-3.8618524332813104e-05,0.023129942669800584,0.062183124040467615,0.03644458473372368,0.0019999999999999983,0.017999999999999988
17.21,1220.1600277893385,-0.00043328100470958037,0.022738785050781883,0.06294653072471751,0.036851929824561376,0.0019999999999999983,0.017999999999999988
17.4,1215.4287007914231,-0.000880127958295077,0.022299672697756002,0.06282276581506117,0.037122656641603975,0.0019999999999999983,0.017999999999999988
17.59,1210.3521388510776,-0.0010885933473534538,0.021868628734518593,0.062264812030075146,0.036564026733500385,0.0019999999999999983,0.017999999999999988
17.78,1207.0060526221607,-0.0006695417789757406,0.02221936955976911,0.06191969924812026,0.0357939348370927,0.0019999999999999983,0.01806905890318211
17.97,1205.0128270197008,-0.00020539083557951444,0.02263504255331052,0.06199864661654131,0.035503208020050095,0.0019999999999999983,0.01787965135744417
18.16,1202.3521882384466,7.277628032345021e-05,0.023220696408287948,0.0620308097432521,0.03583533834586464,0.0019999999999999983,0.0170927689778062
18.35,1199.2989377727954,0.0,0.023701735060280834,0.061962475312705684,0.03605955510897056,0.0019571428571428556,0.016495516602557884
18.54,1196.2803979928285,0.0,0.023702283839406146,0.06154526107896465,0.03604660961158654,0.0020857142857142845,0.0165783478539064
18.73,1193.1670990644675,0.0,0.023526352574070337,0.06114021967360794,0.03570649805934642,0.002509366130558182,0.017052247500512048
18.92,1190.6549165494487,0.0,0.0236083308298995,0.0613124694224039,0.03526117036959249,0.002940113528855248,0.01682836965927891
19.11,1189.505425316352,0.0,0.024018702668286786,0.06181079241883506,0.03456465855487151,0.002822327341532633,0.016347209082308405
19.3,1188.8506356054354,0.0,0.024014624238320903,0.062340784449603226,0.0342605134276986,0.002346736045411534,0.01602637939344173
19.490000000000002,1187.7754869711252,0.0,0.023999999999999983,0.06343568136932187,0.03438344757599519,0.002013339640491954,0.015875750165116644
19.68,1186.3258793523455,0.0,0.023999999999999983,0.06444541977487607,0.03483444935869083,0.0019775780510879843,0.015499056603773575
19.87,1184.739858588699,0.0,0.023999999999999983,0.06564465401438624,0.03516145068553736,0.0019999999999999983,0.015024258760107802
20.060000000000002,1182.525524896903,0.0,0.023999999999999983,0.06638449092678825,0.03547616541353382,0.0019983827493261453,0.014530862533692707
20.25,1179.6996437003745,0.0,0.02406298342541435,0.06738913234005255,0.036091977001326825,0.001928032345013471,0.01420458221024258
20.439999999999998,1177.8152867729418,0.0,0.023833780584056805,0.06776757230499558,0.03663114108801412,0.00223719676549865,0.01363834966339213
20.630000000000003,1177.2440919431274,0.0,0.023454636022935734,0.06849482909728305,0.03689714285714283,0.0027080862533692737,0.013485684904382914
20.82,1177.1692926201752,0.0,0.02281618361149295,0.06885013146362837,0.03727609022556388,0.003119676549865232,0.01359809404580931
21.009999999999998,1175.7659438050096,0.0,0.022330911523806028,0.06905889570552143,0.03773263157894734,0.0028342318059299196,0.014015064958291273
21.2,1173.419635010658,1.8571428571426315e-05,0.022066223074792085,0.06899999999999996,0.038162107108261414,0.0023762803234501388,0.014015842924847656
21.39,1171.6818221302,-3.3783359497635496e-05,0.02173340476800283,0.06891638913234002,0.03774399040206037,0.001998382749326148,0.013999999999999992
21.58,1170.2971538176416,-0.0002672475143903605,0.021267876874506694,0.06922617279394802,0.03722126762440576,0.00197897574123989,0.013999999999999992
21.77,1168.0780456495781,-0.00030379905808476594,0.02092186266771901,0.069735449052078,0.03722500353396849,0.0019999999999999983,0.013999999999999992
21.96,1165.9113459672415,-0.0001434379905808519,0.020998105761641662,0.07046226301951192,0.03776814016324913,0.0019999999999999983,0.013999999999999992
22.15,1165.1164606156267,4.050235478806963e-05,0.020999999999999987,0.0708351861248212,0.03807030941408819,0.0019999999999999983,0.013999999999999992
22.34,1165.365999999999,0.0,0.020999999999999987,0.07106315789473677,0.038001579986833414,0.0019999999999999983,0.013999999999999992
22.53,1165.5758399368578,0.0,0.020999999999999987,0.07099999999999994,0.0379282706766917,0.0019999999999999983,0.013999999999999992
22.72,1164.7832688239928,0.0,0.02100284135753748,0.07099999999999994,0.038201203007518766,0.0019999999999999983,0.013999999999999992
22.91,1163.4070213101807,0.0,0.021074348855564314,0.07099999999999994,0.03866360902255636,0.0019999999999999983,0.013999999999999992
23.1,1162.30252596685,0.0,0.02072675611681135,0.07099999999999994,0.039029774436090195,0.0019999999999999983,0.013999999999999992
23.29,1162.3252113654294,0.0,0.02024577742699288,0.07099999999999994,0.03901398496240599,0.0019999999999999983,0.013999999999999992
23.48,1162.3719999999992,0.0,0.019917127071823193,0.07099999999999994,0.03899999999999998,0.001996877956480604,0.013999999999999992
23.67,1162.3719999999992,0.0,0.019999999999999987,0.07099999999999994,0.03899999999999998,0.0019554399243140942,0.013999999999999992
23.86,1162.3719999999992,0.0,0.020048341232227474,0.07099999999999994,0.03899999999999998,0.002191693315714988,0.013963845633039935
24.05,1162.3719999999992,0.0,0.01989234935680432,0.07099999999999994,0.03899999999999998,0.0025525266425326593,0.014058903182125923
24.240000000000002,1162.3719999999992,0.0,0.01946892349356803,0.07099999999999994,0.03899999999999998,0.002532154780800171,0.014462017603249822
24.43,1162.3719999999992,0.0,0.01906377792823289,0.07099999999999994,0.03899999999999998,0.0021597168033652032,0.014887474610697352
24.62,1162.3719999999992,0.0,0.01896262694651319,0.07099999999999994,0.03899999999999998,0.0019458087367178268,0.015049559918754219
24.81,1162.3719999999992,0.0,0.01899999999999999,0.07099999999999994,0.03899999999999998,0.0019999999999999983,0.014999999999999989
25.0,1162.3719999999992,0.0,0.01899999999999999,0.07099999999999994,0.03899999999999998,0.0019999999999999983,0.014999999999999989

File: cpox_pt/horn_data/rh_profiles_smooth.csv
Distance (mm),Temperature (K),O2 (mol/min),CH4 (mol/min),H2 (mol/min),CO (mol/min),CO2 (mol/min),H2O (mol/min)
6.0,395.83392377398684,0.031067803837953073,0.06299999999999996,0.0,0.0,3.78947368421054e-05,5.1257712387280616e-05
6.19,399.32186020788885,0.03147462686567162,0.06299999999999996,0.0,0.0,-7.518796992481235e-05,-0.0001414674466598766
6.38,404.19566533162083,0.03190851180255484,0.06299999999999996,0.0,0.0,-0.0005010526315789469,-0.0005421457634530156
6.57,409.65506437536317,0.03208298582938655,0.06299999999999996,0.0,0.0,-0.0006614536340852123,-0.0005754963391157338
6.76,416.26709645522357,0.031609608091024,0.06299999999999996,0.0,0.0,-0.00037674185463659055,-0.0002175491361948478
6.95,423.9187408267103,0.03141365360303411,0.06299999999999996,0.0,0.0,-6.015037593985517e-07,5.329052969502395e-05
7.140000000000001,432.1237973747932,0.031642098609355226,0.06299999999999996,0.0,0.0,1.9248120300751917e-05,2.568218298555379e-06
7.33,438.0840219031011,0.03189835651074587,0.06292499999999995,0.0,0.0,0.0,0.0
7.52,444.2655992123107,0.03145929203539821,0.06327800252844497,0.0,0.0,0.0,0.0
7.71,450.881313645735,0.031046270543615657,0.06351298988621992,0.0,0.0,0.0,0.0
7.9,458.97031608613565,0.030967003792667487,0.06342465233881159,0.0,0.0,1.676430824695842e-05,0.0
8.09,466.7199331038374,0.03099999999999998,0.06301298988621992,0.0,0.0,1.0815682739963534e-06,0.0
8.280000000000001,476.79066787787394,0.03099999999999998,0.06293578504443643,0.0,0.0,-0.0002818386660657974,5.645851154833266e-06
8.47,488.1516768274272,0.030994456289978656,0.0630831556503198,0.0,0.0,-0.0007103199639477258,3.182207014542325e-05
8.66,501.7209014651239,0.030936460554370982,0.06349637526652446,0.0,0.0,-0.0009986480396575032,-0.00016390076988879394
8.85,516.4521509690494,0.031288557213930326,0.06391172707889121,0.0,0.0,-0.0010175754844524553,-0.0005880239520958082
9.04,532.8958050168937,0.03169817484008526,0.06404349680170571,0.0,0.0,-0.0009999999999999992,-0.0009548331907613339
9.23,549.210698928143,0.03233298875751113,0.06404653061224486,0.0,0.0,-0.0009999999999999992,-0.0010313088109495288
9.42,567.1108882555296,0.03243729870129868,0.06389959183673466,-5.008025682183022e-05,-2.1508828250401418e-05,-0.0010311688311688307,-0.0009999999999999992
9.61,587.2157424360765,0.0324206086694762,0.06353538045681845,8.410481107110379e-05,3.531300160513812e-06,-0.0009708252377543705,-0.001117495987158908
9.8,610.8450464975563,0.03218230176212566,0.06304698515446606,0.00048669472040258706,1.946117299669929e-05,-0.0006009919214643613,-0.0008370522986991197
9.99,641.1989237659859,0.030822020697261428,0.06266393179732677,0.0011651396179486076,0.0014455021985139299,8.037409355451101e-05,-7.448791356221398e-05
10.18,680.9392537953449,0.026414257962787735,0.05983590459592685,0.003409327144158613,0.004686984867117352,0.0008939551034381574,0.0034087728612156075
10.370000000000001,728.9941121884708,0.018504740831431873,0.05349718926455203,0.00891299726692988,0.010298992848658014,0.0015833987648777113,0.010274043458470121
10.56,782.0135257593981,0.01107664985994395,0.04600218045112775,0.016541894060995196,0.016022825114419784,0.001892579360144859,0.01795540298507465
10.75,839.6151930469737,0.006247294953802405,0.040880300751879636,0.023913735381793193,0.02111483709899581,0.002236045795636589,0.022761927505330487
10.940000000000001,902.3190075471559,0.003932479507225771,0.03691165413533832,0.03040316441183214,0.024483461591008115,0.002665934065934068,0.024560093816631125
11.129999999999999,959.8570212442329,0.0017023738450604056,0.033203774137330055,0.036795891098619804,0.02754781571298423,0.003051404350125578,0.025070668359646383
11.32,1009.7987353398278,0.00033134328358209,0.030000407210078163,0.0419280138731455,0.030385354214567672,0.003017978951994295,0.025001643659711057
11.51,1047.030734432437,-0.00015692963752665762,0.028026019122912617,0.04535185750883379,0.03284756044230735,0.0026350084697910805,0.02532324558587478
11.7,1079.0087567015453,-1.7057569296365912e-06,0.026166511567902288,0.04770539525810365,0.03449900620196149,0.0021153936223959127,0.025656609983788898
11.89,1103.4843873373477,0.0,0.024611795383897073,0.05052187721369209,0.03576666180303953,0.0021838440425860023,0.025160352042376977
12.08,1123.1200411554387,0.0,0.02325286297288329,0.0541973949382128,0.03684919252863179,0.002527312171062869,0.023811262936008968
12.27,1136.7443425696383,0.0,0.022022719869456836,0.057926049365586346,0.03762646359024115,0.0024691208335800136,0.022468432140575225
12.46,1148.664894209437,0.0,0.02146234887612703,0.06122767513152792,0.038339501323850445,0.0020655094428985847,0.021218746322468035
12.65,1157.8309707035469,0.0,0.021607414375248046,0.06341262350705618,0.03873655647171997,0.0019662542182227205,0.019579805792681315
12.84,1162.752795164882,0.0,0.02194882971506104,0.06478395466998149,0.03852824756455866,0.0019999999999999983,0.018436483516483505
13.030000000000001,1166.4281839123803,0.0,0.022249602636169784,0.06537954034363594,0.03780400963182755,0.0019999999999999983,0.017613040293040283
13.219999999999999,1169.6692105929446,0.0,0.02271525974025972,0.06603200094940397,0.037043931004473576,0.0019532818532818517,0.01675956043956043
13.41,1170.6592817842595,0.0,0.02306623376623375,0.06685425361155695,0.03642407570903225,0.002101158301158299,0.01544216615049232
13.6,1169.6204547974403,0.0,0.02306462523191093,0.06799390048154089,0.036447833003720814,0.002539021879021877,0.01416747546206773
13.79,1167.1312130952374,0.0,0.022846693877551005,0.06929887640449434,0.036547575674852645,0.002935444015444012,0.013019412347309339
13.98,1164.548435414695,0.0,0.02240424489795917,0.07104027894913435,0.036583754304437825,0.002730424710424708,0.01175969595497492
14.17,1159.9709705114046,0.0,0.022123317254174383,0.0735302699712526,0.03735235771763461,0.0022533333333333316,0.010505566822305011
14.36,1154.8183091138435,0.0,0.021750988868274566,0.07652709415893566,0.03883454680829583,0.001977142857142856,0.009401952029849019
14.55,1148.3841023508492,0.0,0.020903246753246736,0.07917735397339278,0.03999788061636753,0.0019885714285714272,0.009011721611721606
14.74,1142.70126180442,0.0,0.019680747680890526,0.08121633781445944,0.040522671648955094,0.0019999999999999983,0.00896739926739926
14.93,1137.744672907886,0.0,0.018565970315398875,0.08259407802717889,0.04116631651023217,0.0019999999999999983,0.009021978021978017
15.120000000000001,1132.6623581147321,0.0,0.017580525046382176,0.08340344355958355,0.04186236621938891,0.0019999999999999983,0.00899780219780219
15.31,1127.7130826545963,0.0,0.017080418367346927,0.08444450718182422,0.04257679688219426,0.0019999999999999983,0.00861831501831501
15.5,1122.5497142312424,0.0,0.016894059369202213,0.0858981166743224,0.04328446755459403,0.00194169884169884,0.008169230769230762
15.69,1117.2886587791338,0.0,0.01656545942995057,0.08723429443673122,0.043790637768053545,0.002187806553023944,0.00790897641684158
15.88,1111.755050150511,0.0,0.01607842202045741,0.08794544471569467,0.043986042896010706,0.0025119655510959862,0.008023434991974315
16.07,1106.4653758256636,0.0,0.01552603292724973,0.0884940695111817,0.04422667189052358,0.0024904604208952036,0.008411771000535043
16.259999999999998,1102.3858269517493,0.0,0.015138811630847019,0.08889498046481856,0.044599764742299916,0.002123291162421596,0.008912038523274473
16.45,1098.7022509441808,0.0,0.01494386852085966,0.08904069020866767,0.0446230963968326,0.0019546019198193095,0.008904012841091484
16.64,1094.6004368666026,0.0,0.014999999999999989,0.08900168539325837,0.04433590127457793,0.0019999999999999983,0.00840267522739432
16.83,1089.8171287114467,7.168141592920397e-05,0.014999999999999989,0.08899724391364255,0.0444981578215272,0.0019999999999999983,0.008017014446227922
17.02,1085.4798990425725,-0.0002662565805611642,0.014999999999999989,0.08895590261828198,0.0447322370234267,0.0019999999999999983,0.00797431781701444
17.21,1082.29575231788,-0.0004880710228880926,0.014999999999999989,0.08915039044556725,0.04449995406522734,0.0019999999999999983,0.007999999999999993
17.4,1078.3942213812668,-0.00040271713493217115,0.014999999999999989,0.08958052365640784,0.04400677666926444,0.0019999999999999983,0.00804578754578754
17.59,1074.655102932828,-1.0194916693400161e-05,0.014999999999999989,0.08996058796508952,0.04407128560590026,0.001930115830115829,0.007902564102564097
17.78,1070.81507936914,2.0469083155651073e-05,0.014999999999999989,0.09000779962116709,0.044508130798834915,0.002244302348650172,0.007495547901518043
17.97,1067.927689713597,0.0,0.014914285714285703,0.0900073836276083,0.04463655891779737,0.002536947619556311,0.007098299710240003
18.16,1064.9501132815853,0.0,0.015257142857142846,0.09037859818084532,0.0443309842944367,0.0024791978878935354,0.006630052304153894
18.35,1061.8834623546566,0.0,0.015828571428571418,0.09080575062063549,0.04396219736424978,0.002071053153661847,0.0064434920179498745
18.54,1059.7844844884398,0.0,0.015828571428571418,0.09105494108478314,0.04404713761669694,0.001964765669113494,0.006513827920355555
18.73,1057.904648616461,0.0,0.015257142857142846,0.09129352010033387,0.0444904839034205,0.0019925759280089977,0.006519978736165075
18.92,1055.3956474561014,0.0,0.014914285714285703,0.09172172714745055,0.04479879979879273,0.001958155230596172,0.0063701070151354015
19.11,1052.906654102313,0.0,0.014999999999999989,0.09200440973817173,0.04455487207514748,0.0022926608482240103,0.0065708758307560615
19.3,1051.0738459028548,0.0,0.014999999999999989,0.09198180983004128,0.04421629533380052,0.002577388103166941,0.006977554780548779
19.490000000000002,1050.1158004644353,0.0,0.014999999999999989,0.09205098759761134,0.044501286516853894,0.002480321185148294,0.006679456471672028
19.68,1048.7625027264119,0.0,0.014999999999999989,0.09245080385852085,0.04470289013858428,0.002070751432750742,0.006191445680068424
19.87,1047.1849969360103,0.0,0.014999999999999989,0.09287955902618276,0.04448229248148061,0.001964426877470355,0.005901817552695569
20.060000000000002,1044.049207921217,0.0,0.015002132196162032,0.09305153881488279,0.04440882169421018,0.0019999999999999983,0.006033569823434988
20.25,1041.105295422292,0.0,0.01507462686567164,0.09297664526484745,0.04463796324389486,0.0019999999999999983,0.006464009630818618
20.439999999999998,1039.415915584415,0.0,0.014741009239516698,0.0930243178170144,0.04450050564305662,0.0019999999999999983,0.006691093632958798
20.630000000000003,1039.2511464285706,0.0,0.014263113006396577,0.09332303370786511,0.044368508698783955,0.0019999999999999983,0.0064515989220877736
20.82,1039.3602129870121,0.0,0.01392665245202557,0.09374213483146061,0.04464811899686712,0.0019999999999999983,0.005988420503084946
21.009999999999998,1038.2159564935057,0.0,0.013997441364605536,0.09399590690208662,0.04499531465319244,0.0019999999999999983,0.006147036544850489
21.2,1036.126641558441,0.0,0.013999999999999992,0.09403139887640442,0.045019016995865836,0.0019999999999999983,0.006607783578547688
21.39,1034.6662250408526,0.0,0.013999999999999992,0.09399635714285708,0.04499999999999997,0.0019999999999999983,0.006972947318462263
21.58,1033.813858278145,0.0,0.013999999999999992,0.09377992857142851,0.04494983922829579,0.0019945921586300114,0.007027052681537728
21.77,1032.8399016083247,0.0,0.013999999999999992,0.09336921428571422,0.045114928801102405,0.0019648490310950895,0.007044144696505206
21.96,1031.9147271093138,0.0,0.013999999999999992,0.0930499285714285,0.04555069702146544,0.002200068485130215,0.006884508634021794
22.15,1031.892167248645,0.0,0.013999999999999992,0.09296978571428564,0.04597656604026773,0.002574219074350723,0.006505816869057532
22.34,1031.0517623376618,0.0,0.013999999999999992,0.09299999999999993,0.04578729241181639,0.0025487181215912633,0.006475979849373614
22.53,1030.0479505256642,0.0,0.013999999999999992,0.09299999999999993,0.04530143533261417,0.0021740388129717187,0.006797982649596898
22.72,1028.7753082869506,0.0,0.013999999999999992,0.09297495987158902,0.04495023044804464,0.001942294713160854,0.007069808102345415
22.91,1028.0600344671193,0.0,0.013999999999999992,0.09301444622792931,0.04516428752070932,0.0019999999999999983,0.0070246055437100125
23.1,1026.258410884353,0.0,0.013999999999999992,0.09339903691813797,0.04561401908537993,0.0019999999999999983,0.006742392358140854
23.29,1024.975968707482,0.0,0.013999999999999992,0.0938744370409748,0.046018340407748784,0.0019999999999999983,0.006378349016253202
23.48,1024.1808285714278,0.0,0.013999999999999992,0.09401878164467124,0.04586865356322008,0.0019999999999999983,0.006404610778443115
23.67,1024.3939999999993,0.0,0.013999999999999992,0.09357253100597145,0.045245953969997185,0.0019999999999999983,0.006797305389221556
23.86,1024.5624246753239,0.0,0.013999999999999992,0.09313743683968757,0.044485820087940525,0.0019999999999999983,0.007026432848588536
24.05,1023.9335584415577,0.0,0.013999999999999992,0.09291593936610007,0.0447455437339691,0.0019999999999999983,0.007007442258340457
24.240000000000002,1022.7518135632572,0.0,0.013999999999999992,0.09316977491961409,0.04536615367490035,0.0019999999999999983,0.006999999999999996
24.43,1021.7241825623261,0.0,0.013999999999999992,0.09360183739090484,0.045541796965143155,0.0019999999999999983,0.007050776397515523
24.62,1023.4464853474476,0.0,0.013999999999999992,0.09396720257234721,0.045335193340569215,0.0019999999999999983,0.006847670807453412
24.81,1024.1635533133142,0.0,0.013999999999999992,0.09402838768948087,0.04551999928270021,0.0019999999999999983,0.006559937888198754
25.0,1023.6200585660806,0.0,0.013999999999999992,0.09399999999999993,0.0457456027456027,0.0019999999999999983,0.006356832298136644
