Repository: comocheng/uncertainty_estimator

File: cpox_pt/horn_data/pt_profiles_raw.csv
Distance T,Temperature (Celsius),Distance CH4,CH4,Distance O2,O2,Distance H2,H2,Distance CO,CO,Distance H2O,H2O,Distance CO2,CO2
-4.891,107.784,-4.921,0.062,-4.891,0.03,-3.824,0,-3.851,0,-4.861,0,-4.831,0
-4.725,113.772,-4.664,0.062,-4.695,0.03,-3.566,0,-3.62,0,-4.664,0,-4.544,0
-4.544,116.766,-4.453,0.062,-4.513,0.03,-3.348,0,-3.403,0,-4.453,0.001,-4.332,0
-4.302,122.754,-4.211,0.062,-4.332,0.03,-3.131,0,-3.186,0,-4.211,0.001,-4.03,0
-4.151,125.749,-3.97,0.062,-4.151,0.03,-2.914,0,-2.941,0,-4.03,0,-3.668,0
-3.97,128.743,-3.758,0.062,-3.97,0.031,-2.67,0,-2.778,0,-3.819,0,-3.366,0
-3.819,134.731,-3.577,0.062,-3.789,0.03,-2.48,0,-2.561,0,-3.668,0.001,-3.064,0
-3.638,140.719,-3.366,0.062,-3.607,0.03,-2.235,0,-2.398,0,-3.456,0,-2.701,0
-3.456,146.707,-3.185,0.062,-3.456,0.031,-2.018,0,-2.154,0,-3.245,0,-2.399,0
-3.275,152.695,-3.034,0.061,-3.275,0.031,-1.774,0,-1.964,0,-3.064,0.001,-2.158,0.001
-3.124,164.671,-2.852,0.061,-3.094,0.031,-1.557,0,-1.774,0,-2.852,0.001,-1.856,0.001
-2.943,170.659,-2.641,0.062,-2.913,0.031,-1.367,0,-1.584,0,-2.671,0.001,-1.644,0.001
-2.762,179.641,-2.49,0.062,-2.732,0.031,-1.149,0,-1.394,0,-2.49,0,-1.342,0.001
-2.55,188.623,-2.339,0.062,-2.581,0.031,-0.986,0,-1.204,0,-2.279,0,-1.07,0
-2.339,200.599,-2.158,0.062,-2.369,0.031,-0.796,0,-1.014,0,-2.097,0.001,-0.708,0
-2.158,212.575,-1.977,0.062,-2.188,0.03,-0.633,0,-0.824,0,-1.886,0,-0.406,0
-1.946,221.557,-1.735,0.061,-1.977,0.031,-0.471,0,-0.661,0,-1.674,0.001,-0.104,-0.001
-1.765,233.533,-1.554,0.061,-1.765,0.031,-0.308,0,-0.498,0,-1.463,0.001,0.198,0
-1.554,245.509,-1.312,0.062,-1.554,0.031,-0.118,0,-0.335,0,-1.221,0.001,0.56,0
-1.372,260.479,-1.07,0.061,-1.372,0.031,0.045,0,-0.145,0,-1.07,0.002,0.862,0.001
-1.191,272.455,-0.859,0.061,-1.161,0.031,0.208,0,0.018,0,-0.829,0.002,1.134,0.002
-1.01,290.419,-0.678,0.062,-1.04,0.03,0.371,0,0.181,0,-0.678,0.001,1.376,0.002
-0.829,302.395,-0.466,0.062,-0.799,0.031,0.561,0,0.398,0,-0.497,0,1.648,0.002
-0.678,320.359,-0.225,0.063,-0.617,0.031,0.724,0.001,0.588,0,-0.285,0,1.859,0.002
-0.527,338.323,-0.013,0.063,-0.436,0.031,0.887,0.002,0.751,0,-0.104,0,2.101,0.002
-0.406,356.287,0.138,0.061,-0.225,0.031,1.077,0.003,0.914,0.001,0.077,0,2.342,0.002
-0.285,371.257,0.319,0.06,-0.044,0.031,1.24,0.004,1.05,0.001,0.258,0.002,2.523,0.002
-0.164,392.216,0.44,0.059,0.138,0.03,1.376,0.006,1.186,0.003,0.379,0.004,2.735,0.002
-0.044,416.168,0.591,0.058,0.289,0.029,1.538,0.008,1.376,0.004,0.53,0.006,2.916,0.002
0.047,437.126,0.711,0.057,0.44,0.028,1.674,0.01,1.538,0.006,0.681,0.009,3.097,0.002
0.138,458.084,0.862,0.055,0.56,0.026,1.783,0.011,1.674,0.007,0.832,0.011,3.339,0.002
0.198,482.036,1.013,0.054,0.681,0.024,1.919,0.013,1.81,0.009,0.983,0.013,3.55,0.002
0.289,505.988,1.104,0.053,0.772,0.022,2.054,0.015,1.946,0.01,1.074,0.015,3.762,0.002
0.349,529.94,1.195,0.051,0.862,0.021,2.136,0.017,2.081,0.012,1.195,0.018,3.973,0.002
0.44,550.898,1.315,0.049,0.923,0.019,2.244,0.019,2.163,0.014,1.346,0.02,4.185,0.002
0.5,574.85,1.466,0.048,1.044,0.017,2.299,0.02,2.244,0.016,1.466,0.022,4.426,0.002
0.56,595.808,1.587,0.046,1.104,0.014,2.434,0.023,2.299,0.018,1.648,0.024,4.638,0.002
0.651,616.766,1.738,0.045,1.225,0.013,2.516,0.025,2.38,0.021,1.859,0.025,4.849,0.002
0.711,637.725,1.859,0.043,1.346,0.011,2.624,0.027,2.489,0.023,2.04,0.026,5.091,0.002
0.772,658.683,1.95,0.042,1.497,0.009,2.76,0.028,2.597,0.025,2.161,0.028,5.302,0.002
0.862,682.635,2.01,0.04,1.648,0.008,2.95,0.03,2.76,0.027,2.342,0.03,5.513,0.002
0.923,706.587,2.131,0.038,1.799,0.006,3.113,0.031,2.923,0.027,2.523,0.029,5.785,0.002
0.983,727.545,2.191,0.036,1.98,0.005,3.276,0.033,3.113,0.027,2.674,0.028,6.057,0.002
1.104,745.509,2.312,0.034,2.131,0.003,3.439,0.034,3.249,0.026,2.795,0.027,6.268,0.002
1.164,763.473,2.433,0.033,2.312,0.002,3.575,0.036,3.385,0.026,2.977,0.026,6.48,0.002
1.255,784.431,2.614,0.033,2.523,0.002,3.738,0.037,3.575,0.026,3.158,0.025,6.721,0.002
1.346,808.383,2.795,0.033,2.705,0.002,3.873,0.039,3.71,0.027,3.279,0.023,6.963,0.002
1.497,829.341,3.037,0.034,2.886,0.002,4.009,0.041,3.9,0.028,3.49,0.023,7.174,0.002
1.587,850.299,3.248,0.034,3.128,0.002,4.145,0.043,4.063,0.029,3.671,0.023,7.416,0.002
1.738,871.257,3.43,0.033,3.369,0.002,4.281,0.045,4.253,0.03,3.883,0.022,7.597,0.002
1.919,892.216,3.581,0.032,3.55,0.001,4.443,0.046,4.416,0.031,4.094,0.022,7.809,0.002
2.07,910.18,3.762,0.032,3.732,0.001,4.579,0.048,4.606,0.031,4.275,0.022,7.99,0.002
2.282,925.15,3.913,0.031,3.913,0.001,4.742,0.05,4.796,0.032,4.487,0.022,8.171,0.002
2.493,940.12,4.124,0.03,4.124,0,4.878,0.051,5.014,0.033,4.698,0.021,8.383,0.002
2.674,952.096,4.305,0.029,4.305,0,5.068,0.052,5.204,0.034,4.909,0.02,8.624,0.002
2.856,961.078,4.487,0.028,4.456,0.001,5.258,0.054,5.394,0.034,5.121,0.02,8.836,0.003
3.067,970.06,4.668,0.028,4.638,0.001,5.448,0.055,5.584,0.034,5.362,0.019,9.077,0.003
3.248,973.054,4.849,0.027,4.819,0,5.665,0.056,5.719,0.034,5.574,0.019,9.379,0.002
3.46,976.048,5.03,0.027,5.03,0,5.855,0.057,5.882,0.034,5.785,0.019,9.651,0.002
3.641,982.036,5.211,0.026,5.181,0,6.045,0.058,6.045,0.035,6.027,0.019,9.862,0.002
3.883,982.036,5.393,0.026,5.393,0,6.235,0.059,6.235,0.035,6.268,0.018,10.164,0.002
4.124,982.036,5.604,0.025,5.604,0,6.425,0.06,6.398,0.035,6.48,0.018,10.436,0.002
4.305,982.036,5.785,0.025,5.785,0,6.615,0.06,6.561,0.035,6.691,0.018,10.648,0.003
4.517,982.036,5.966,0.025,5.966,0,6.805,0.061,6.778,0.036,6.933,0.018,10.829,0.003
4.728,979.042,6.148,0.024,6.148,0,6.995,0.062,6.968,0.036,7.144,0.018,11.04,0.003
4.94,976.048,6.359,0.024,6.329,0,7.186,0.063,7.158,0.037,7.356,0.018,11.252,0.002
5.151,976.048,6.54,0.024,6.51,0,7.403,0.063,7.376,0.037,7.567,0.018,11.463,0.002
5.362,973.054,6.721,0.024,6.721,0,7.593,0.062,7.566,0.037,7.809,0.018,11.705,0.002
5.574,973.054,6.903,0.023,6.903,0,7.81,0.062,7.701,0.036,7.99,0.018,11.946,0.002
5.755,970.06,7.084,0.023,7.144,0,8.054,0.062,7.891,0.035,8.201,0.017,12.188,0.002
5.966,967.066,7.235,0.023,7.326,-0.001,8.271,0.062,8.081,0.036,8.383,0.016,12.46,0.002
6.148,964.072,7.416,0.022,7.537,-0.001,8.462,0.062,8.299,0.036,8.594,0.017,12.701,0.002
6.359,961.078,7.567,0.022,7.748,-0.001,8.679,0.061,8.516,0.036,8.805,0.017,12.943,0.002
6.54,958.084,7.779,0.022,7.96,0,8.869,0.061,8.706,0.036,8.987,0.017,13.185,0.002
6.721,952.096,7.99,0.023,8.171,0,9.059,0.062,8.923,0.035,9.138,0.016,13.396,0.002
6.903,949.102,8.171,0.023,8.443,0,9.249,0.062,9.086,0.035,9.349,0.016,13.638,0.002
7.084,949.102,8.413,0.024,8.685,0,9.466,0.063,9.249,0.034,9.56,0.016,13.849,0.002
7.295,946.108,8.594,0.024,8.896,0,9.683,0.065,9.412,0.034,9.772,0.015,14.151,0.003
7.477,940.12,8.745,0.023,9.107,0,9.9,0.065,9.602,0.035,9.983,0.015,14.393,0.002
7.658,934.132,8.956,0.024,9.319,0,10.063,0.067,9.792,0.035,10.195,0.014,14.574,0.002
7.839,934.132,9.168,0.024,9.53,0,10.253,0.067,9.982,0.035,10.436,0.014,14.831,0.002
8.02,931.138,9.349,0.024,9.742,0,10.416,0.068,10.118,0.036,10.648,0.013,,
8.232,928.144,9.53,0.024,9.923,0,10.579,0.068,10.308,0.036,10.859,0.014,,
8.413,925.15,9.681,0.024,10.164,0,10.742,0.069,10.498,0.037,11.04,0.014,,
8.594,922.156,9.893,0.024,10.346,0,10.905,0.069,10.661,0.037,11.221,0.014,,
8.805,919.162,10.074,0.024,10.557,0,11.068,0.069,10.824,0.037,11.433,0.014,,
8.987,916.168,10.285,0.024,10.738,0,11.231,0.069,11.014,0.038,11.584,0.014,,
9.228,916.168,10.497,0.024,10.95,0,11.421,0.069,11.231,0.038,11.765,0.014,,
9.379,916.168,10.678,0.023,11.131,0,11.611,0.069,11.421,0.038,11.946,0.014,,
9.56,913.174,10.889,0.023,11.372,0,11.774,0.07,11.584,0.037,12.158,0.014,,
9.772,913.174,11.04,0.022,11.554,0,11.91,0.07,11.747,0.037,12.369,0.014,,
9.983,910.18,11.252,0.022,11.674,-0.001,12.1,0.071,11.964,0.038,12.581,0.014,,
10.225,907.186,11.403,0.022,11.856,0,12.262,0.071,12.127,0.038,12.732,0.014,,
10.436,904.192,11.584,0.021,12.037,0,12.398,0.071,12.344,0.038,12.913,0.014,,
10.648,904.192,11.765,0.021,12.248,0,12.588,0.071,12.561,0.038,13.124,0.014,,
10.889,904.192,11.946,0.021,12.46,0,12.751,0.071,12.751,0.038,13.336,0.014,,
11.131,901.198,12.128,0.021,12.671,0,12.941,0.071,12.941,0.039,13.517,0.014,,
11.342,898.204,12.309,0.021,12.883,0,13.104,0.071,13.131,0.039,13.728,0.014,,
11.523,898.204,12.46,0.021,13.124,0,13.294,0.071,13.321,0.039,13.909,0.014,,
11.765,895.21,12.671,0.021,13.305,0,13.484,0.071,13.538,0.039,14.151,0.014,,
11.946,892.216,12.883,0.021,13.456,0,13.647,0.071,13.701,0.039,14.362,0.015,,
12.158,892.216,13.094,0.021,13.668,0,13.851,0.071,13.878,0.039,14.604,0.015,,
12.339,892.216,13.275,0.02,13.849,0,,,,,14.831,0.015,,
12.55,892.216,13.517,0.02,14.03,0,,,,,,,,
12.762,892.216,13.728,0.02,14.211,0,,,,,,,,
12.943,889.222,13.94,0.02,14.423,0,,,,,,,,
13.154,889.222,14.121,0.02,14.634,0,,,,,,,,
13.396,889.222,14.332,0.019,14.861,0,,,,,,,,
13.607,889.222,14.513,0.019,,,,,,,,,,
13.789,889.222,14.77,0.019,,,,,,,,,,
14.03,889.222,,,,,,,,,,,,
14.272,889.222,,,,,,,,,,,,
14.513,889.222,,,,,,,,,,,,
14.8,889.222,,,,,,,,,,,,

File: cpox_pt/horn_data/rh_profiles_raw.csv
Distance T,Temperature (Celsius),Distance CH4,CH4,Distance O2,O2,Distance H2,H2,Distance CO,CO,Distance H2O,H2O,Distance CO2,CO2
-4.842,109.453,-4.967,0.063,-4.891,0.031,-4.867,0,-4.911,0,-4.852,0,-4.808,0
-4.628,111.94,-4.778,0.063,-4.653,0.03,-4.578,0,-4.622,0,-4.601,0,-4.539,0
-4.402,114.428,-4.577,0.063,-4.452,0.031,-4.267,0,-4.356,0,-4.367,-0.001,-4.317,-0.001
-4.176,121.891,-4.351,0.064,-4.251,0.031,-3.956,0,-4,0,-4.134,0,-4.032,0
-3.975,121.891,-4.201,0.063,-4.075,0.031,-3.689,0,-3.6,0,-3.8,0,-3.746,0
-3.799,126.866,-4.025,0.063,-3.9,0.031,-3.378,0,-3.378,0,-3.499,-0.001,-3.461,-0.001
-3.598,131.841,-3.824,0.063,-3.699,0.032,-3.111,0,-3.156,0,-3.232,0,-3.176,0
-3.397,136.816,-3.674,0.063,-3.498,0.032,-2.844,0,-2.889,0,-2.965,0,-2.891,0
-3.221,144.279,-3.473,0.063,-3.272,0.032,-2.533,0,-2.622,0,-2.664,0,-2.606,0
-3.02,151.741,-3.297,0.063,-3.046,0.031,-2.222,0,-2.311,0,-2.397,0,-2.32,0
-2.844,159.204,-3.146,0.063,-2.82,0.032,-1.911,0,-2.044,0,-2.096,0,-2.067,0
-2.668,166.667,-3.021,0.063,-2.619,0.032,-1.6,0,-1.689,0,-1.929,0,-1.782,0
-2.466,169.154,-2.82,0.063,-2.393,0.031,-1.333,0,-1.422,0,-1.696,0,-1.465,-0.001
-2.291,179.104,-2.594,0.063,-2.167,0.031,-1.022,0,-1.111,0,-1.362,0,-1.148,-0.001
-2.14,184.08,-2.444,0.063,-1.941,0.031,-0.667,0,-0.844,0,-1.028,-0.001,-0.831,-0.001
-1.939,191.542,-2.268,0.064,-1.766,0.031,-0.356,0,-0.578,0,-0.761,-0.001,-0.577,-0.001
-1.763,201.493,-2.042,0.063,-1.565,0.031,-0.089,0.001,-0.267,0,-0.494,-0.001,-0.292,-0.001
-1.587,211.443,-1.866,0.063,-1.364,0.031,0.133,0.002,0,0.001,-0.193,-0.001,-0.039,0
-1.436,221.393,-1.615,0.063,-1.163,0.031,0.311,0.006,0.178,0.005,0.074,0.001,0.215,0.001
-1.285,231.343,-1.439,0.063,-0.962,0.032,0.4,0.01,0.311,0.008,0.208,0.003,0.468,0.002
-1.159,243.781,-1.238,0.064,-0.736,0.032,0.489,0.013,0.444,0.012,0.275,0.006,0.754,0.002
-1.034,253.731,-1.038,0.064,-0.536,0.033,0.578,0.018,0.533,0.016,0.341,0.009,0.975,0.003
-0.883,263.682,-0.837,0.064,-0.36,0.032,0.667,0.022,0.667,0.019,0.408,0.012,1.229,0.003
-0.757,278.607,-0.661,0.064,-0.134,0.032,0.756,0.024,0.889,0.024,0.475,0.015,1.451,0.003
-0.606,291.045,-0.485,0.064,0.017,0.031,0.889,0.028,1.111,0.027,0.542,0.018,1.704,0.002
-0.455,305.97,-0.31,0.063,0.117,0.029,0.978,0.032,1.289,0.03,0.642,0.021,1.926,0.002
-0.33,320.896,-0.109,0.063,0.167,0.027,1.111,0.036,1.511,0.033,0.776,0.023,2.116,0.003
-0.204,338.308,0.042,0.062,0.218,0.025,1.244,0.041,1.778,0.035,0.976,0.025,2.37,0.002
-0.078,355.721,0.167,0.061,0.268,0.023,1.422,0.044,2.089,0.037,1.21,0.025,2.592,0.002
0.047,375.622,0.243,0.059,0.318,0.021,1.644,0.047,2.4,0.038,1.477,0.025,2.813,0.002
0.123,398.01,0.293,0.057,0.368,0.019,1.867,0.05,2.667,0.039,1.744,0.026,3.035,0.002
0.223,415.423,0.343,0.055,0.418,0.016,2.044,0.053,2.978,0.038,1.944,0.025,3.257,0.002
0.299,437.811,0.393,0.052,0.469,0.014,2.178,0.057,3.244,0.037,2.145,0.023,3.479,0.002
0.374,457.711,0.444,0.05,0.519,0.011,2.4,0.06,3.511,0.036,2.378,0.022,3.701,0.003
0.475,480.1,0.494,0.048,0.619,0.009,2.667,0.064,3.822,0.037,2.612,0.02,3.923,0.003
0.525,500,0.519,0.048,0.72,0.007,2.933,0.065,4.089,0.036,2.846,0.018,4.208,0.002
0.601,517.413,0.569,0.045,0.87,0.005,3.2,0.066,4.311,0.039,3.08,0.018,4.43,0.002
0.651,539.801,0.619,0.043,0.996,0.003,3.467,0.067,4.578,0.04,3.28,0.016,4.683,0.002
0.726,559.701,0.72,0.042,1.121,0.002,3.733,0.069,4.889,0.041,3.514,0.015,5,0.002
0.802,582.09,0.795,0.039,1.322,0,4,0.071,5.156,0.042,3.748,0.013,5.254,0.002
0.877,601.99,0.921,0.038,1.523,0,4.267,0.075,5.422,0.043,3.981,0.012,5.475,0.002
0.927,624.378,1.021,0.035,1.699,0,4.444,0.078,5.733,0.044,4.215,0.01,5.729,0.002
1.003,644.279,1.121,0.033,1.925,0,4.711,0.081,6.044,0.044,4.449,0.009,5.951,0.003
1.078,666.667,1.197,0.031,2.201,0,4.978,0.083,6.356,0.045,4.683,0.009,6.204,0.002
1.128,689.055,1.347,0.03,2.402,0,5.289,0.084,6.711,0.044,4.983,0.009,6.521,0.002
1.229,711.443,1.498,0.028,2.628,0,5.6,0.087,7.022,0.045,5.25,0.009,6.743,0.002
1.304,731.343,1.649,0.027,2.854,0,5.911,0.088,7.333,0.044,5.484,0.008,6.996,0.002
1.43,753.731,1.799,0.025,3.105,0,6.267,0.089,7.644,0.044,5.718,0.008,7.282,0.002
1.506,776.119,1.975,0.024,3.305,0,6.578,0.089,7.911,0.045,5.985,0.008,7.567,0.002
1.631,793.532,2.126,0.023,3.531,0,6.889,0.089,8.222,0.044,6.252,0.009,7.789,0.002
1.757,810.945,2.301,0.022,3.757,0,7.2,0.089,8.578,0.044,6.453,0.009,8.011,0.003
1.858,828.358,2.477,0.021,3.983,0,7.511,0.09,8.933,0.045,6.72,0.008,8.264,0.002
2.008,845.771,2.678,0.022,4.159,0,7.822,0.09,9.333,0.044,6.92,0.008,8.454,0.002
2.184,855.721,2.879,0.022,4.385,0,8.089,0.09,9.689,0.045,7.154,0.008,8.644,0.002
2.335,868.159,3.054,0.022,4.586,0,8.356,0.091,9.956,0.044,7.388,0.008,8.898,0.002
2.536,880.597,3.23,0.023,4.787,0,8.667,0.091,10.311,0.045,7.655,0.008,9.088,0.002
2.737,888.06,3.456,0.023,4.987,0,8.978,0.092,10.578,0.044,7.889,0.007,9.342,0.003
2.888,890.547,3.657,0.023,5.213,0,9.289,0.092,10.889,0.045,8.122,0.007,9.595,0.002
3.064,893.035,3.858,0.023,5.439,0,9.556,0.092,11.156,0.045,8.39,0.006,9.817,0.002
3.265,898.01,4.033,0.022,5.69,0,9.867,0.093,11.467,0.045,8.623,0.007,10.039,0.002
3.441,898.01,4.209,0.022,5.967,0,10.222,0.093,11.778,0.045,8.957,0.006,10.229,0.002
3.592,895.522,4.36,0.022,6.167,0,10.533,0.093,12.089,0.046,9.191,0.007,10.419,0.002
3.768,895.522,4.51,0.021,6.418,0,10.889,0.094,12.311,0.046,9.458,0.007,10.704,0.002
3.944,890.547,4.686,0.02,6.594,0,11.2,0.094,12.578,0.045,9.625,0.006,10.958,0.002
4.12,890.547,4.862,0.019,6.82,0,11.511,0.094,12.889,0.045,9.892,0.006,11.243,0.002
4.246,883.085,5.038,0.018,7.021,0,11.911,0.093,13.2,0.046,10.16,0.006,11.496,0.002
4.397,880.597,5.213,0.017,7.247,-0.001,12.267,0.093,13.467,0.046,10.427,0.007,11.718,0.002
4.547,875.622,5.414,0.017,7.448,0,12.622,0.093,13.733,0.045,10.727,0.006,11.94,0.002
4.698,870.647,5.615,0.017,7.649,0,13.022,0.093,14,0.044,10.994,0.006,12.257,0.003
4.849,865.672,5.791,0.016,7.874,0,13.289,0.094,14.267,0.046,11.295,0.007,12.511,0.002
5.025,863.184,5.992,0.016,8.075,0,13.556,0.094,14.578,0.045,11.562,0.007,12.764,0.002
5.176,858.209,6.218,0.015,8.276,0,13.867,0.093,14.911,0.046,11.796,0.007,13.018,0.002
5.327,853.234,6.418,0.015,8.477,0,14.222,0.093,,,12.03,0.007,13.239,0.002
5.478,850.746,6.619,0.015,8.753,0,14.533,0.094,,,12.263,0.006,13.43,0.002
5.628,845.771,6.845,0.015,8.954,0,14.867,0.094,,,12.531,0.007,13.62,0.002
5.804,840.796,7.046,0.015,9.155,0,,,,,12.798,0.007,13.857,0.002
5.955,835.821,7.272,0.015,9.356,0,,,,,13.065,0.007,14.85,0.002
6.106,833.333,7.448,0.015,9.582,0,,,,,13.365,0.006,,
6.232,828.358,7.623,0.015,9.757,0,,,,,13.699,0.007,,
6.383,828.358,7.774,0.015,9.983,0,,,,,13.933,0.007,,
6.534,823.383,7.975,0.015,10.159,0,,,,,14.2,0.007,,
6.684,820.896,8.176,0.015,10.385,0,,,,,14.468,0.007,,
6.835,815.92,8.326,0.016,10.611,0,,,,,14.701,0.007,,
6.986,813.433,8.552,0.016,10.812,0,,,,,14.885,0.006,,
7.137,810.945,8.728,0.015,11.038,0,,,,,,,,
7.288,805.97,8.904,0.015,11.238,0,,,,,,,,
7.439,805.97,9.105,0.015,11.414,0,,,,,,,,
7.589,800.995,9.28,0.015,11.615,0,,,,,,,,
7.74,798.507,9.481,0.015,11.791,0,,,,,,,,
7.891,796.02,9.682,0.015,11.992,0,,,,,,,,
8.042,793.532,9.883,0.015,12.167,0,,,,,,,,
8.218,791.045,10.059,0.015,12.368,0,,,,,,,,
8.369,788.557,10.234,0.015,12.544,0,,,,,,,,
8.52,786.07,10.435,0.015,12.77,0,,,,,,,,
8.696,786.07,10.636,0.014,12.946,0,,,,,,,,
8.821,783.582,10.837,0.014,13.146,0,,,,,,,,
8.997,781.095,11.013,0.014,13.297,0,,,,,,,,
9.148,778.607,11.163,0.014,13.548,0,,,,,,,,
9.324,778.607,11.364,0.014,13.749,0,,,,,,,,
9.5,776.119,11.565,0.014,14,0,,,,,,,,
9.651,776.119,11.766,0.014,14.226,0,,,,,,,,
9.802,776.119,11.967,0.014,14.427,0,,,,,,,,
9.953,771.144,12.167,0.014,14.628,0,,,,,,,,
10.128,771.144,12.368,0.014,14.891,0,,,,,,,,
10.304,766.169,12.594,0.014,,,,,,,,,,
10.455,766.169,12.795,0.014,,,,,,,,,,
10.631,766.169,12.996,0.014,,,,,,,,,,
10.782,766.169,13.197,0.014,,,,,,,,,,
10.958,766.169,13.397,0.014,,,,,,,,,,
11.134,763.682,13.623,0.014,,,,,,,,,,
11.31,761.194,13.849,0.014,,,,,,,,,,
11.486,761.194,14.025,0.014,,,,,,,,,,
11.662,761.194,14.201,0.014,,,,,,,,,,
11.813,758.706,14.402,0.014,,,,,,,,,,
11.989,758.706,14.628,0.014,,,,,,,,,,
12.14,758.706,14.866,0.014,,,,,,,,,,
12.316,758.706,,,,,,,,,,,,
12.492,756.219,,,,,,,,,,,,
12.642,756.219,,,,,,,,,,,,
12.818,756.219,,,,,,,,,,,,
12.944,753.731,,,,,,,,,,,,
13.12,753.731,,,,,,,,,,,,
13.271,751.244,,,,,,,,,,,,
13.422,751.244,,,,,,,,,,,,
13.573,751.244,,,,,,,,,,,,
13.723,751.244,,,,,,,,,,,,
13.899,751.244,,,,,,,,,,,,
14.101,751.244,,,,,,,,,,,,
14.277,748.756,,,,,,,,,,,,
14.427,748.756,,,,,,,,,,,,
14.603,748.756,,,,,,,,,,,,
14.754,753.731,,,,,,,,,,,,
14.892,751.244,,,,,,,,,,,,
